Repository: bbartholdy/byoc-valid

# Assessing the validity of a calcifying oral biofilm model as a suitable proxy for dental calculus

<!-- using the Opinionated Bioinformatics Project Directory Structure
https://github.com/paleobiotechnology/analysis-project-structure -->

## Structure

### Overall

The overall structure is as in the tree structure below, with the main top-level folders listed in numerical order, alongside a main repository README and a couple of additional useful files.

Brief summary descriptions of the main folders are as follows ([more details here](#directory-descriptions)):

- `01-documentation`: Contains initial metadata about samples and data files that are used for downstream analysis. This includes locations of comparative data.
- `02-scripts`: Contains all scripts used in the analysis during the project.
- `03-data`: Contains all the large raw, or common-starting point files for all downstream analyses. **These are too big to include in the GitHub repository**.
- `04-analysis`: Contains all the output from software, tools, and notebooks of all analyses. This is the main 'working' directory of the project.
- `05-results`: Contains copies of all final output from all `04-analysis` (i.e., without intermediate files). These will be used for the bare-minimal reproducible results for reports and publication.
- `06-reports`: Contains presentations, summary notebooks of particular stages or packages of the project. Used for informing the final publication.
- `07-publication`: Contains main text, figures, supplementary files and data. Optionally can formatted with bookdown for pretty online rendering with direct links to intermediate files in `04-analysis`.

## Computational reproducibility

To the best of my ability, I have provided all the code needed to reproduce the analysis. I welcome
all attempts to reproduce/replicate this study, and I am happy to hear about any issues that were
encountered by the reproducer and any ways that I can improve this work.

### `renv.lock`

This is a file that captures the R environment using the [**renv**](https://rstudio.github.io/renv/articles/renv.html), including packages and R version.

When reproducing the R code, you can use the **renv** package and the function `renv::restore()` to restore
the R packages that are needed to run the R code.

### `01-documentation/software_versions.csv`

This file contains the software and versions that were used to run the DNA preprocessing in [EAGER](https://nf-co.re/eager/) (using
[Kraken2](https://github.com/DerrickWood/kraken2) for metagenomic classification).

### `01-documentation/conda_versions.tsv`

This file contains the dependencies for QIIME2 and SourceTracker2.

### Analysis

Pre-processing of the DNA was done using EAGER, with the SLURM scripts
in `02-scripts/` prefixed with 'PRE'. The output files from EAGER and Kraken were
combined in R (`02-scripts/01-comb-kraken-reports.R`).
OTU table was filtered for relative abundance. Percent abundance of each taxon
across all samples was calculated and then taxa with lower than 0.001% abundance
were filtered out (`02-scripts/01-dataprep.R`).

Authentication was done using QIIME2 (and `filter_samples_from_otu_table.py` from QIIME) and SourceTracker2.
The steps are presented in `02-scripts/AUTH_01_ST2.md`.

Oxygen tolerance for bacterial species was retrieved from [BacDive](https://bacdive.dsmz.de) on
2022-08-26. Alpha and Beta diversity were calculated using the [**vegan**](https://vegandevs.github.io/vegan/) and
[mixOmics](https://mixomics.org/) R packages (`02-scripts/DIV_01_alpha-beta.R). More details can
be found in `06-reports/metagen-diversity.qmd`.

## Directory Descriptions

### `05-results/`

This directory contains all the final files generated in `04-analysis` (copied over), and will be the main files that can be referred to in the final publication supplementary information. These should consist of tables, text files, and **small** binary files that are important for understanding the interpretations made in the final publication.

This should NOT include intermediate, temporary or working/scratch files.

We recommend structuring this section either by sub-directories, or file prefixes, that correspond to each 'logical' analysis section of the publication (this can be thought as each section of the main text of the publication itself). This allows someone entering the repository to find a specific file required to answer their specific question, and other possible files.

For example, there could be a quality control set of files indicated with the key `QUAL` which consists of all relevant log files and metric tables that describe the outcome of preprocessing of sequencing data. A second analysis section could be for phylogenetic analyses, which would be indicated with `PHYLO`.

# Results

Data frames containing main results of outputs from 02-scripts.

File: 05-results/grind-data_cleaned.csv
Sample,IRSF,FWHM,day,grind,Sample_day
Archaeological calculus,2.923,189.49799,NA,a,Archaeological calculus
Archaeological calculus,2.978,178.57527,NA,b,Archaeological calculus
Archaeological calculus,3.188,135.25204,NA,c,Archaeological calculus
Archaeological calculus,3.375,118.41085,NA,d,Archaeological calculus
Archaeological calculus,3.346,116.1142,NA,e,Archaeological calculus
Archaeological calculus,3.434,109.74988,NA,f,Archaeological calculus
Artificial calculus,2.944,195.34261,16,a,Artificial calculus day 16
Artificial calculus,2.812,156.49159,16,b,Artificial calculus day 16
Artificial calculus,2.955,123.00391,16,c,Artificial calculus day 16
Artificial calculus,3.017,110.22911,16,d,Artificial calculus day 16
Artificial calculus,3.074,104.44659,16,e,Artificial calculus day 16
Artificial calculus,3.495,104.71749,16,f,Artificial calculus day 16
Artificial calculus,2.884,184.80907,16,a,Artificial calculus day 16
Artificial calculus,3.078,148.93398,16,b,Artificial calculus day 16
Artificial calculus,3.17,137.3187,16,c,Artificial calculus day 16
Artificial calculus,3.081,121.18361,16,e,Artificial calculus day 16
Artificial calculus,3.121,118.77615,16,f,Artificial calculus day 16
Artificial calculus,2.905,159.66667,16,a,Artificial calculus day 16
Artificial calculus,3.02,145.6472,16,b,Artificial calculus day 16
Artificial calculus,3.11,123.8771,16,c,Artificial calculus day 16
Artificial calculus,3.06,119.8562,16,d,Artificial calculus day 16
Artificial calculus,3.077,115.39709,16,e,Artificial calculus day 16
Artificial calculus,2.927,190.55374,20,a,Artificial calculus day 20
Artificial calculus,3.124,137.44446,20,b,Artificial calculus day 20
Artificial calculus,3.296,105.2262,20,c,Artificial calculus day 20
Artificial calculus,3.165,98.16789,20,d,Artificial calculus day 20
Artificial calculus,3.018,96.74273,20,e,Artificial calculus day 20
Artificial calculus,2.896,281.35406,20,a,Artificial calculus day 20
Artificial calculus,2.957,157.34901,20,b,Artificial calculus day 20
Artificial calculus,3.055,140.99265,20,c,Artificial calculus day 20
Artificial calculus,3.145,134.35054,20,d,Artificial calculus day 20
Artificial calculus,3.165,121.8876,20,e,Artificial calculus day 20
Artificial calculus,2.747,166.73904,20,a,Artificial calculus day 20
Artificial calculus,2.911,143.48746,20,b,Artificial calculus day 20
Artificial calculus,3.023,131.96933,20,c,Artificial calculus day 20
Artificial calculus,2.941,118.79333,20,d,Artificial calculus day 20
Artificial calculus,2.986,110.84988,20,e,Artificial calculus day 20
Artificial calculus,2.832,174.32414,24,a,Artificial calculus day 24
Artificial calculus,3.061,127.44548,24,b,Artificial calculus day 24
Artificial calculus,3.093,118.21258,24,c,Artificial calculus day 24
Artificial calculus,3.109,110.5568,24,d,Artificial calculus day 24
Artificial calculus,3.116,104.43759,24,e,Artificial calculus day 24
Artificial calculus,2.994,158.15459,24,a,Artificial calculus day 24
Artificial calculus,3.036,140.85728,24,b,Artificial calculus day 24
Artificial calculus,3.016,130.26314,24,c,Artificial calculus day 24
Artificial calculus,3.134,117.8717,24,d,Artificial calculus day 24
Artificial calculus,3.094,111.98055,24,e,Artificial calculus day 24
Artificial calculus,3.15,108.37574,24,f,Artificial calculus day 24
Artificial calculus,2.761,186.34064,24,a,Artificial calculus day 24
Artificial calculus,2.964,154.15352,24,b,Artificial calculus day 24
Artificial calculus,2.972,130.9776,24,c,Artificial calculus day 24
Artificial calculus,3.038,125.69445,24,d,Artificial calculus day 24
Artificial calculus,3.152,117.6546,24,e,Artificial calculus day 24
Bone-Dentine,2.93,135,NA,e,Bone-Dentine
Bone-Dentine,2.92,140,NA,e,Bone-Dentine
Bone-Dentine,2.9,150,NA,e,Bone-Dentine
Bone-Dentine,2.7,205,NA,e,Bone-Dentine
Bone-Dentine,2.55,247,NA,e,Bone-Dentine
Bone-Dentine_2,2.71,138,NA,NA,Bone-Dentine_2
Bone-Dentine_2,2.7,160,NA,NA,Bone-Dentine_2
Bone-Dentine_2,2.55,247,NA,NA,Bone-Dentine_2
Bone-Dentine_2,2.51,252,NA,NA,Bone-Dentine_2
Enamel,4.31,97,NA,NA,Enamel
Enamel,3.5,128,NA,NA,Enamel
Enamel_2,3.9,93,NA,NA,Enamel_2
Enamel_2,3.4,135,NA,NA,Enamel_2
Enamel_3,3.52,96,NA,NA,Enamel_3
Enamel_3,3,143,NA,NA,Enamel_3
Archaeological bone,7.2,47,NA,e,Archaeological bone
Archaeological bone,4.7,80,NA,e,Archaeological bone
Archaeological bone,3.4,107,NA,e,Archaeological bone
Archaeological bone,3.3,110,NA,e,Archaeological bone
Archaeological bone,3.05,120,NA,e,Archaeological bone
Archaeological bone,2.9,130,NA,e,Archaeological bone
Archaeological bone,2.8,145,NA,e,Archaeological bone
